Repository: b1zmark1/NeftecodeTeamRocket

# Neftecode

Финальное решение зафиксировано в baseline `O2`.

## Что является финальным решением

- [inference.ipynb](/e:/Projects/Neftecode/inference.ipynb) — самодостаточный ноутбук
- [prediction.csv](/e:/Projects/Neftecode/prediction.csv) — baseline `O2` prediction
- `final_o2_inputs/*.csv` — exact transformed inputs, на которых baseline воспроизводится

Ноутбук:
- не обращается к внешним `.py`-скриптам;
- сам строит `O2`-признаки;
- содержит historical `hierarchical model` из baseline;
- сохраняет итоговый `prediction.csv`.

## Входные файлы

Нужны только 4 CSV из [final_o2_inputs](/e:/Projects/Neftecode/final_o2_inputs):

- `train_component_level_transformed.csv`
- `test_component_level_transformed.csv`
- `train_scenario_level_features.csv`
- `test_scenario_level_features.csv`

## Результат

Текущий [prediction.csv](/e:/Projects/Neftecode/prediction.csv) соответствует baseline `O2`-линии, восстановленной на условиях:

- transformed inputs из `aa3db981`
- historical trainer из `0dc3d75`
- baseline `O2` feature block из 5 признаков

# Attach Package For Organizers

Этот пакет подготовлен под формулировку организаторов:
- данные уже приведены к train-like raw-формату;
- остаётся только преобразование названий компонентов к типу компонента и преобразование массовых долей.

Файлы:
- `daimler_mixtures_train_patent_attach.csv`
- `daimler_component_properties_patent_attach.csv`

Что включено:
- только 2 сценария из `US20250136889A1` (`Oil W`, `Comparative Oil X`), потому что в них результат окисления дан в `A/cm`, что соответствует целевому столбцу хакатона;
- свойства антиоксидантов и базовые свойства некоторых патентных компонентов, которые можно согласованно представить в формате component properties.

Что не включено в attach-train:
- `US11142719B2` как train-scenarios не включён, потому что там окисление дано как `PAI`, а не `A/cm`, то есть целевая метрика не совпадает с хакатонной.

Ключевые допущения:
- `Дозировка катализатора, категория` выставлена в `1` для обоих патентных сценариев.
Причина: в патенте дан абсолютный уровень катализатора `100 ppm Fe`, тогда как в хакатоне используется только обезличенная категория `1/2`.
В исходном train категория `1` доминирует, в частности и для сценариев с биотопливом `5%`.
- Не полностью раскрытый остаток рецептуры из `Table 10` агрегирован в отдельный компонент `Прочее_patent_common_additives_1`.
Это честно сохраняет сумму массовых долей `100%`, не притворяясь известным конкретным компонентом.

Источники:
- `US20250136889A1`: https://patents.google.com/patent/US20250136889A1/en

Поля и формат намеренно согласованы с:
- `daimler_mixtures_train.csv`
- `daimler_component_properties.csv`

File: patent_extraction/attach_package/daimler_mixtures_train_patent_attach.csv
scenario_id,Компонент,Наименование партии,"Массовая доля, %","Температура испытания | ASTM D445 Daimler Oxidation Test (DOT), °C","Время испытания | - Daimler Oxidation Test (DOT), ч","Delta Kin. Viscosity KV100 - relative | - Daimler Oxidation Test (DOT), %","Oxidation EOT | DIN 51453 Daimler Oxidation Test (DOT), A/cm","Количество биотоплива | - Daimler Oxidation Test (DOT), % масс","Дозировка катализатора, категория"
patent_train_1,Дисперсант_patent_dvm_1,table10_common,1.156,156,168,64.9,30.3,5,1
patent_train_1,Дисперсант_patent_borated_pibsa_pam_1,table10_common,0.5,156,168,64.9,30.3,5,1
patent_train_1,Дисперсант_patent_pibsa_pam_1,table10_common,6.0,156,168,64.9,30.3,5,1
patent_train_1,Детергент_patent_ca_sulfonate_1,table10_common,0.8,156,168,64.9,30.3,5,1
patent_train_1,Детергент_patent_mg_sulfonate_1,table10_common,0.8,156,168,64.9,30.3,5,1
patent_train_1,Противоизносная_присадка_patent_zddp_1,table10_common,1.0,156,168,64.9,30.3,5,1
patent_train_1,Антиоксидант_patent_dpa_component1,Batch 3,1.6,156,168,64.9,30.3,5,1
patent_train_1,Базовое_масло_patent_group_iii_1,table10_common,82.0,156,168,64.9,30.3,5,1
patent_train_1,Прочее_patent_common_additives_1,table10_common,6.144,156,168,64.9,30.3,5,1
patent_train_2,Дисперсант_patent_dvm_1,table10_common,1.156,156,168,70.5,29.5,5,1
patent_train_2,Дисперсант_patent_borated_pibsa_pam_1,table10_common,0.5,156,168,70.5,29.5,5,1
patent_train_2,Дисперсант_patent_pibsa_pam_1,table10_common,6.0,156,168,70.5,29.5,5,1
patent_train_2,Детергент_patent_ca_sulfonate_1,table10_common,0.8,156,168,70.5,29.5,5,1
patent_train_2,Детергент_patent_mg_sulfonate_1,table10_common,0.8,156,168,70.5,29.5,5,1
patent_train_2,Противоизносная_присадка_patent_zddp_1,table10_common,1.0,156,168,70.5,29.5,5,1
patent_train_2,Антиоксидант_patent_dpa_component2,not disclosed,1.6,156,168,70.5,29.5,5,1
patent_train_2,Базовое_масло_patent_group_iii_1,table10_common,82.0,156,168,70.5,29.5,5,1
patent_train_2,Прочее_patent_common_additives_1,table10_common,6.144,156,168,70.5,29.5,5,1
